Repository: nidhinthomas-ai/ldrd_neat_ml

# LDRD_NEAT_ML

## Detecting Bubbles using SAM-2

Here, we detect bubbles from microscopic images. We use the `sam2_hiera_large.pt` as the checkpoint file. The instructions to download the checkpoint file is provided in `download_ckpts.sh` in `sam2/checkpoints` subdirectory. The parameters used for detecting the bubbles are given below.  

"points_per_side": 64,  
"points_per_batch": 128,  
"pred_iou_thresh": 0.9,  
"stability_score_thresh": 0.95,  
"stability_score_offset": 1,  
"crop_n_layers": 3,  
"box_nms_thresh": 0.1,  
"crop_n_points_downscale_factor": 1,  
"min_mask_region_area": 25.0,  
"use_m2m": true  

In order to run the script faster, modify the `points_per_side` to 16.

## Running the Main ML workflow

Note that the first incantation of the main ML
workflow may take several minutes, but when iterating
or re-running the workflow there are cached operations
that should speed things up (i.e., `pickle` and `joblib`
caching).

Sample incantation: `python main.py --random_seed 42`

File: neat_ml/data/Figure_3_PEO10K_DEX10K.csv
,Dextran 10 kg/mol (wt%),PEO 10 kg/mol (wt%),Phase_Separation
0,4.80744,9.24371,1
1,4.67427,8.98766,0
2,4.18841,8.05345,0
3,8.8805,7.05172,1
4,8.7075,6.91435,0
5,8.06737,6.40604,0
6,12.35948,7.55107,1
7,12.14665,7.42105,1
8,11.93381,7.29101,1
9,11.51343,7.03418,1
10,11.12147,6.79471,1
11,10.75532,6.57101,1
12,10.41252,6.36157,1
13,10.09042,6.16478,0
14,1.06521,13.06932,1
15,1.04389,12.80775,1
16,1.02357,12.55852,1
17,1.00481,12.32826,0
18,7.27859,8.47624,1
19,7.1183,8.28957,1
20,6.96492,8.11096,1
21,6.81726,7.939,0
22,6.6753,7.77368,0
23,6.53858,7.61446,0
24,6.40761,7.46194,0
25,6.28178,7.31541,0
26,6.15921,7.17267,0
27,6.0431,7.03745,0
28,5.93117,6.9071,0
29,5.82276,6.78086,0
30,5.61456,6.53841,0
31,5.42521,6.31789,0
32,5.2491,6.11281,0
33,3.02201,10.86042,1
34,2.98023,10.71027,1
35,2.93985,10.56515,1
36,2.90063,10.42421,0
37,2.82422,10.14961,0
38,2.75014,9.8834,0
39,2.67986,9.6308,0
40,2.61259,9.38907,0
41,2.54856,9.15895,0

File: neat_ml/data/Figure_3_PEO8K_Sodium_Citrate.csv
,Sodium Citrate (wt%),PEO 8 kg/mol (wt%),Phase_Separation
0,14.39094,12.94952,1
1,13.31245,11.97905,1
2,12.15627,10.93867,1
3,11.18533,10.06498,1
4,10.3521,9.31521,0
5,12.09308,23.3117,1
6,10.75072,20.72405,1
7,9.70847,18.71491,1
8,8.89349,17.14389,1
9,8.17621,15.76119,1
10,7.56397,14.58097,0
11,7.09271,26.25974,1
12,6.64917,24.61762,1
13,6.25952,23.175,1
14,5.91168,21.88717,1
15,5.60017,20.73384,0
16,5.39124,30.90735,1
17,5.19975,29.80957,1
18,5.02069,28.78307,1
19,4.85372,27.82585,1
20,4.69689,26.92673,1
21,4.55009,26.08514,0
22,17.61732,5.57964,1
23,16.66992,5.27958,1
24,15.82288,5.01131,1
25,15.05591,4.76841,1
26,14.36154,4.54849,1
27,13.72624,4.34728,1
28,13.14337,4.16268,1
29,12.6085,3.99328,0
30,7.84858,18.34559,1
31,7.66583,17.91843,1
32,7.49387,17.51649,1
33,7.32828,17.12943,1
34,7.16888,16.75683,0
35,14.11377,10.16295,1
36,13.35932,9.61969,1
37,12.68613,9.13494,1
38,12.06902,8.69058,1
39,11.51358,8.29062,1
40,11.00248,7.92259,1
41,10.53621,7.58684,0
42,5.10485,27.88325,1
43,4.93866,26.97553,1
44,4.78169,26.11812,1
45,4.63423,25.31271,0
46,4.36,23.66,0

File: neat_ml/data/PEO10K_DEX10K_Composition_Phase.csv
,Group,Label,Dextran 10 kg/mol (wt%),PEO 10 kg/mol (wt%),Phase_Separation_1st,Phase_Separation_2nd
0,C,B7,0.9359459904495308,8.112300345792853,0,0
1,C,B3,0.9444034109984558,4.072382998724233,0,0
2,B,A4,0.9548032998109135,6.52331788290022,0,0
3,C,B4,0.9669725378474178,5.563984496637625,0,0
4,B,A5,0.972885689295566,1.9831124268317295,0,0
5,C,B5,0.986798679867987,6.085808580858086,0,0
6,F,F1,0.9972041006523765,11.977100252962321,1,1
7,B,A2,0.99791273233277,9.95957989596793,0,1
8,C,B6,1.0158454525721727,6.857123774857659,0,0
9,A,A2,1.0876042908224077,4.537892332141438,0,0
10,F,F4,1.9710636632032232,8.031709266478543,0,1
11,B,A8,1.995715337751891,6.53578362455647,0,1
12,B,A9,2.000669904538603,4.9589683470105514,0,0
13,F,F5,2.002883515900767,10.053858774008583,1,1
14,F,F3,2.01565229074298,6.943436786242106,0,1
15,D,E10,2.016032860739367,5.024181794090367,0,0
16,D,D2,2.0161437962885915,4.521261546142965,0,0
17,D,D5,2.0240285027757063,5.994200016571381,0,1
18,B,A10,2.031690613669934,1.965556599973144,0,0
19,D,D1,2.045954574779574,4.047906568956676,0,0
20,F,F2,2.0501238037877263,5.479154118985478,0,0
21,B,A6,2.0694735079936386,12.005356993387462,1,1
22,D,D10,3.9658294104091913,4.026401553807157,0,0
23,F,F7,3.97333739362872,5.5582060261550685,0,1
24,F,F8,3.974818337072631,6.925961892643069,1,1
25,D,E4,4.000931919921452,7.991213326454877,1,1
26,B,B1,4.027766162080789,4.959437986116919,0,1
27,B,B2,4.04434559913735,1.9787033292896612,0,0
28,B,A11,4.0612783587824515,9.990978649470412,1,1
29,B,A12,4.067310418438652,5.975217224529277,0,1
30,F,F6,4.123473314371759,4.426635435837376,0,0
31,D,E5,5.955364721154326,4.054787225190141,0,0
32,B,B3,5.959238950914977,8.334874810068046,1,1
33,D,E8,6.027406383722672,5.507251202983731,0,1
34,B,B6,6.040656658530877,1.976662543047243,0,0
35,B,B5,6.044759952673766,4.4280024662967215,0,0
36,F,F10,6.046303656597774,5.981717011128776,1,1
37,F,F9,6.077449202043568,4.924198299246143,0,1
38,B,B8,7.99886289526931,4.432032909148677,0,1
39,B,B9,8.003359932801343,1.9601847963040737,0,0
40,F,F11,8.021746697386089,3.496046808440105,0,0
41,F,G1,8.035327445425763,4.932511248125312,1,1
42,E,D5,8.064328747116326,6.02260468358422,1,1
43,F,F12,8.118572698753546,3.8950494052911475,0,0
44,B,B7,8.129327936306158,7.94299668818787,1,1
45,B,B12,10.007207630030676,1.9044905211284138,0,0
46,B,B10,10.049862048332946,8.07133597048167,1,1
47,E,D7,10.052565458873312,3.9966278762232217,0,0
48,E,D10,10.058950157310813,6.002649445272397,1,1
49,E,D9,10.072629589095614,5.002155672735715,1,1
50,B,B11,10.089969115079898,4.445749966429434,0,1
51,E,E1,11.99600532623169,4.503661784287616,0,1
52,E,D11,12.012340994208971,3.5204830806289285,0,0
53,E,E3,12.01372007059842,5.993872589829831,1,1
54,E,D12,12.024893243735312,4.00211857393492,0,0
55,B,C1,12.044917650973215,7.9550823490267835,1,1
56,E,E2,12.046971445777087,5.0347100249243075,1,1
57,B,C2,12.094823253476294,1.9530909700117272,0,0

File: neat_ml/data/PEO20K_DEX500K_Composition_Phase.csv
,Group,Label,PEO 20 kg/mol (wt%),Dextran 500 kg/mol (wt%),Phase_Separation_1st,Phase_Separation_2nd
0,A,C3,3.2660458092121822,0.49534356909136673,1,1
1,A,C2,3.0616442975652527,0.49639171781209956,0,1
2,A,A1,3.5696708451006622,0.55261028258105,1,1
3,A,C6,2.9000100357943333,0.9453718261800421,0,0
4,A,C8,3.534948928499901,0.9503304626477069,1,1
5,A,C5,2.564659636925844,0.9633473288163795,0,0
6,A,C7,3.039107268523173,0.9641097818437718,1,1
7,A,A2,2.53382084095064,1.0327405683895627,0,0
8,A,C9,2.0584857613634475,1.9126874490288437,0,0
9,A,C10,2.5604447123434464,1.9663786752394343,0,0
10,A,C12,3.0367325288423284,2.077310701498475,1,1
11,A,C11,2.8400787427846916,2.1060358346401524,1,1
12,A,D5,3.0396918439122422,2.9914587171328084,1,1
13,A,D3,2.4959557045412852,3.0603225429862744,1,1
14,A,D4,2.844705405952622,3.0819329148950523,1,1
15,A,D2,2.2646789372865834,3.0852002998251016,0,0
16,A,D7,1.8114360541248362,4.024107712453413,0,0
17,A,D8,2.0719611236852615,4.031753428305152,1,1
18,A,D9,2.2596975894323936,4.064102993931672,1,1
19,A,F3,1.6785366095477305,4.959928615099889,0,0
20,A,F2,1.2898065290206469,4.978586545351531,0,0
21,A,A7,1.448693499280672,5.046003546455218,0,0
22,A,F4,1.7738575268817207,5.059811827956989,1,1
23,A,F1,0.9773758621254567,5.0647925165053005,0,0
24,A,A6,1.02928245541269,5.103276648693488,0,0
25,A,F7,1.3001540625627972,5.962556098867975,1,1
26,A,F8,1.6105247460772458,5.966563385415803,1,1
27,A,A8,0.8039228767763026,5.991060110747883,0,0
28,A,F6,1.0330028611351387,6.052298888814958,0,0
29,A,A9,1.29351239393332,6.052983229772165,1,1
30,A,A10,0.493589955941299,7.85271805744195,0,0
31,A,A12,1.4065293689159661,7.936560492682604,1,1
32,A,F9,0.5396391288396758,7.974518894039956,0,0
33,A,F11,1.0460870423369188,8.028224612651732,1,1
34,A,F10,0.8326065078832606,8.031197584703119,1,1
35,A,G3,0.6180670873463965,9.859515111258718,1,1
36,A,B2,0.32616630167894356,9.935961244939943,0,0
37,A,G4,0.8095507675913284,10.050950747610642,1,1
38,A,B1,0.1822345660965746,10.075525020708472,0,0
39,B,B1,2.038967983423568,0.5206871198449301,0,0
40,B,B2,1.0457778222979064,0.6090353601121907,0,0
41,B,B3,2.007910656119125,1.1676527288439804,0,0
42,B,B4,1.0328027496913272,0.9790769846831516,0,0
43,B,B5,3.52714799631891,1.9824311888228898,1,1
44,B,B6,0.9588226297095662,2.10254405791683,0,0
45,B,B7,3.60319501793813,3.015975089690652,1,1
46,B,B8,1.0507331872577113,3.007921793359178,0,0
47,B,B9,3.5983998109481288,3.7408638995324344,1,1
48,B,B10,1.0328094204938805,4.2388910051508,0,0
49,B,B11,2.549184796075127,4.990666864892544,1,1
50,B,B12,3.5398376952055366,5.081899198433377,1,1
51,B,C1,3.5268313598733463,6.104093142913685,1,1
52,B,C2,2.4378302635355293,5.954113416507691,1,1
53,B,C3,3.567381457772726,7.765539603215725,1,1
54,B,C4,2.5110399460643853,8.116635766054273,1,1
55,B,C5,3.440030595786428,9.826235886862104,1,1
56,B,C6,2.466298712159224,9.705636394045827,1,1

File: neat_ml/data/PEO8K_Sodium_Citrate_Composition_Phase.csv
,Group,Label,PEO 8 kg/mol (wt%),Sodium Citrate (wt%),Phase_Separation_1st,Phase_Separation_2nd
0,A,E2,29.69113889317625,2.3734801323935453,0,0
1,A,E3,19.985769835360305,2.30859601224456,0,0
2,A,E4,9.854187291306609,2.3726026477842845,0,0
3,A,E5,35.06721682417143,4.932783175828565,1,1
4,A,E6,10.236269805938896,5.012942902837546,0,0
5,A,E7,24.965346125217106,7.494500041353073,1,1
6,A,E8,30.084400754642044,7.406083474001257,1,1
7,A,E9,4.70046390548343,7.674131428762139,0,0
8,A,E10,19.887714663143992,10.103698811096434,1,1
9,A,E11,30.04928037596684,9.95071962403316,1,1
10,A,E12,2.3801220575414126,10.213265374555696,0,0
11,A,F1,10.274932962879202,12.274739120602202,1,1
12,A,F3,19.62774500025358,12.73781549541021,1,1
13,A,F4,9.876275803222736,14.961766925929574,1,1
14,A,F5,19.53482087056399,15.346519602047193,1,1
15,A,F2,9.98687750147628,20.1167902368611,1,1
16,A,F6,19.966300773773494,20.033699226226503,1,1
17,B,D2,34.94002399040384,2.5309876049580167,1,1
18,B,D1,37.03604583089404,2.533076858743832,1,1
19,B,F1,29.9091215079098,4.918882531134299,1,1
20,B,A3,20.57348756545605,5.049249886346416,0,1
21,B,D4,24.92806350256326,5.135108318174302,1,1
22,B,D5,22.303682416627677,5.180779255496892,1,1
23,B,B6,12.245608274503365,7.246757511081923,0,0
24,B,B5,11.200505126032267,7.398102454181413,0,0
25,B,F2,14.77427448356611,7.468094003512587,1,1
26,B,A4,16.59459550128319,7.679688679403523,1,1
27,B,D7,19.213787114658825,7.700477605958385,1,1
28,B,D12,12.11116369392451,9.804337538145203,1,1
29,B,A7,12.344885273326664,9.865017795345327,1,1
30,B,B8,8.05424625816588,9.891342098734805,1,1
31,B,A8,11.459562509244499,9.894325110523114,1,1
32,B,A5,14.780756912654896,9.979039857806397,1,1
33,B,B9,9.968903904661053,9.99378078093221,1,1
34,B,E2,5.231754930423467,10.019688323822871,0,0
35,B,A9,7.670909948137669,10.060618306728633,1,1
36,B,A10,4.81342967864214,10.107457736110876,0,0
37,B,F3,7.0491101252162585,10.277668339642679,1,1
38,B,A6,12.791550046648007,10.357190457150471,1,1
39,B,E4,5.2420133915187055,12.377494253639364,1,1
40,B,A11,6.936229049337335,12.454726334603583,1,1
41,B,B1,3.0695314731130408,12.473667411426748,1,1
42,B,B3,0.9013780424039,12.723868638993373,0,0
43,B,B2,3.656282555365124,12.779514063917732,1,1
44,B,E7,1.1018019815147284,15.084114635281601,1,1
45,B,B4,0.8746074733746491,15.1288484224168,1,1
46,B,E10,0.5713063366955721,19.98453260493969,1,1
47,B,E9,1.0312505148015747,20.01746206941996,1,1
